Repository: MichalWilczek/master-thesis

File: sections/appendices/material_properties/copper/figures/cu_thermal_conductivity_rrr_200.csv
temperature, B0,        B3,         B5,         B10
1.00000,	 315.455,	127.094,	88.4890,	49.9280
4.02000,	 1266.14,	510.154,	355.200,	200.417
7.04000,	 2191.65,	883.798,	615.444,	347.308
10.0610,	 3020.30,	1222.32,	851.724,	480.957
13.0810,	 3639.05,	1487.37,	1038.26,	587.346
16.1010,	 3956.07,	1651.39,	1157.21,	657.209
19.1210,	 3968.92,	1719.50,	1213.51,	694.158
22.1410,	 3757.44,	1721.66,	1228.94,	711.205
25.1620,	 3421.03,	1687.11,	1224.10,	720.518
28.1820,	 3036.59,	1631.42,	1209.23,	728.141
31.2020,	 2652.64,	1560.08,	1186.49,	735.181
34.2220,	 2296.57,	1475.67,	1155.32,	740.709
37.2420,	 1981.59,	1381.49,	1115.40,	743.429
40.2630,	 1711.65,	1281.53,	1067.07,	741.762
43.2830,	 1485.18,	1179.60,	1010.88,	733.366
46.3030,	 1297.73,	1079.75,	948.890,	716.818
49.3230,	 1143.84,	986.208,	885.087,	693.405
52.3430,	 1018.01,	901.947,	823.523,	666.053
55.3640,	 915.291,	828.160,	766.860,	637.541
58.3840,	 831.378,	764.706,	716.299,	609.774
61.4040,	 762.712,	710.732,	672.064,	583.838
64.4240,	 706.381,	665.113,	633.838,	560.249
67.4440,	 660.027,	626.685,	601.064,	539.176
70.4650,	 621.755,	594.363,	573.102,	520.586
73.4850,	 590.047,	567.184,	549.316,	504.335
76.5050,	 563.683,	544.316,	529.115,	490.224
79.5250,	 541.686,	525.054,	511.971,	478.033
82.5450,	 523.270,	508.806,	497.421,	467.540
85.5660,	 507.801,	495.074,	485.066,	458.533
88.5860,	 494.765,	483.449,	474.567,	450.818
91.6060,	 483.745,	473.586,	465.636,	444.220
94.6260,	 474.400,	465.202,	458.029,	438.584
97.6460,	 466.454,	458.060,	451.541,	433.773
100.667,	 459.676,	451.962,	446.000,	429.668
103.687,	 453.880,	446.746,	441.259,	426.169
106.707,	 448.909,	442.274,	437.198,	423.186
109.727,	 444.634,	438.431,	433.712,	420.645
112.747,	 440.948,	435.123,	430.716,	418.480
115.768,	 437.761,	432.267,	428.135,	416.635
118.788,	 434.997,	429.797,	425.909,	415.064
121.808,	 432.594,	427.655,	423.984,	413.726
124.828,	 430.498,	425.792,	422.316,	412.586
127.848,	 428.664,	424.169,	420.868,	411.615
130.869,	 427.055,	422.749,	419.607,	410.788
133.889,	 425.637,	421.503,	418.505,	410.081
136.909,	 424.383,	420.407,	417.541,	409.478
139.929,	 423.271,	419.438,	416.693,	408.963
142.949,	 422.279,	418.579,	415.944,	408.520
145.970,	 421.391,	417.813,	415.281,	408.140
148.990,	 420.593,	417.128,	414.690,	407.812
152.010,	 419.871,	416.511,	414.161,	407.527
155.030,	 419.215,	415.952,	413.684,	407.279
158.051,	 418.616,	415.444,	413.252,	407.060
161.071,	 418.065,	414.978,	412.858,	406.866
164.091,	 417.556,	414.549,	412.496,	406.691
167.111,	 417.082,	414.151,	412.161,	406.533
170.131,	 416.639,	413.778,	411.848,	406.387
173.152,	 416.223,	413.428,	411.554,	406.250
176.172,	 415.828,	413.097,	411.276,	406.121
179.192,	 415.453,	412.781,	411.010,	405.997
182.212,	 415.093,	412.479,	410.755,	405.876
185.232,	 414.747,	412.187,	410.509,	405.757
188.253,	 414.413,	411.903,	410.268,	405.638
191.273,	 414.088,	411.627,	410.033,	405.519
194.293,	 413.771,	411.357,	409.802,	405.398
197.313,	 413.460,	411.091,	409.574,	405.276
200.333,	 413.155,	410.829,	409.347,	405.150
203.354,	 412.854,	410.569,	409.122,	405.021
206.374,	 412.557,	410.311,	408.896,	404.889
209.394,	 412.262,	410.054,	408.670,	404.752
212.414,	 411.969,	409.797,	408.444,	404.612
215.434,	 411.678,	409.541,	408.217,	404.466
218.455,	 411.388,	409.284,	407.988,	404.317
221.475,	 411.098,	409.026,	407.757,	404.162
224.495,	 410.808,	408.768,	407.524,	404.003
227.515,	 410.519,	408.508,	407.290,	403.839
230.535,	 410.229,	408.247,	407.053,	403.671
233.556,	 409.938,	407.984,	406.814,	403.497
236.576,	 409.647,	407.720,	406.572,	403.320
239.596,	 409.356,	407.455,	406.328,	403.137
242.616,	 409.063,	407.187,	406.082,	402.950
245.636,	 408.769,	406.918,	405.833,	402.759
248.657,	 408.475,	406.647,	405.582,	402.564
251.677,	 408.179,	406.374,	405.328,	402.364
254.697,	 407.882,	406.100,	405.072,	402.161
257.717,	 407.584,	405.824,	404.814,	401.953
260.737,	 407.285,	405.546,	404.553,	401.742
263.758,	 406.985,	405.266,	404.290,	401.527
266.778,	 406.684,	404.985,	404.026,	401.309
269.798,	 406.382,	404.702,	403.759,	401.087
272.818,	 406.079,	404.418,	403.490,	400.862
275.838,	 405.775,	404.132,	403.219,	400.634
278.859,	 405.470,	403.845,	402.947,	400.403
281.879,	 405.165,	403.556,	402.672,	400.169
284.899,	 404.858,	403.267,	402.396,	399.933
287.919,	 404.551,	402.976,	402.119,	399.694
290.939,	 404.243,	402.684,	401.840,	399.452
293.960,	 403.934,	402.390,	401.560,	399.208
296.980,	 403.625,	402.096,	401.278,	398.962
300.000,	 403.315,	401.801,	400.995,	398.713

File: sections/appendices/material_properties/copper/figures/cu_thermal_conductivity_rrr_50.csv

temperature, B0,       B3,        B5,        B10
1.00000,	    78.8640, 	    60.1900,    50.5700,        35.6120
4.02000,	    316.931,	    241.888,    203.229,        143.117
7.04000,	    553.521,	    422.494,    354.986,        250.002
10.0610,	    784.124,	    598.740,    503.163,        354.451
13.0810,	    999.899,	    764.322,    642.642,        453.047
16.1010,	    1188.08,	    910.315,    766.261,        541.092
19.1210,	    1334.79,	    1027.22,    866.511,        613.800
22.1410,	    1429.56,	    1108.17,    938.108,        668.020
25.1620,	    1469.43,	    1151.41,    979.950,        703.459
28.1820,	    1459.67,	    1160.55,    995.106,        722.523
31.2020,	    1411.20,	    1142.50,    989.012,        728.941
34.2220,	    1336.72,	    1104.88,    967.373,        726.275
37.2420,	    1247.78,	    1054.44,    934.994,        717.152
40.2630,	    1153.51,	    996.564,    895.494,        703.129
43.2830,	    1060.39,	    935.221,    851.382,        684.732
46.3030,	    972.629,		873.498,    804.750,        662.319
49.3230,	    892.592,		813.984,    757.840,        637.039
52.3430,	    821.331,		758.617,    712.724,        610.585
55.3640,	    758.980,		708.525,    670.867,        584.501
58.3840,	    705.110,		664.124,    633.046,        559.851
61.4040,	    658.983,		625.339,    599.509,        537.232
64.4240,	    619.728,		591.805,    570.164,        516.896
67.4440,	    586.459,		563.020,    544.728,        498.881
70.4650,	    558.334,		538.432,    522.827,        483.095
73.4850,	    534.591,		517.499,    504.062,        469.374
76.5050,	    514.556,		499.717,    488.038,        457.526
79.5250,	    497.650,		484.631,    474.387,        447.346
82.5450,	    483.377,		471.841,    462.777,        438.635
85.5660,	    471.318,		461.001,    452.915,        431.208
88.5860,	    461.118,		451.813,    444.543,        424.895
91.6060,	    452.484,		444.024,    437.441,        419.543
94.6260,	    445.165,		437.420,    431.418,        415.018
97.6460,	    438.955,		431.817,    426.311,        411.202
100.667,	    433.681,		427.062,    421.984,        407.993
103.687,	    429.196,		423.026,    418.317,        405.302
106.707,	    425.378,		419.598,    415.213,        403.052
109.727,	    422.126,		416.687,    412.585,        401.179
112.747,	    419.353,		414.215,    410.362,        399.626
115.768,	    416.986,		412.115,    408.483,        398.345
118.788,	    414.965,		410.331,    406.897,        397.294
121.808,	    413.237,		408.815,    405.559,        396.439
124.828,	    411.759,		407.529,    404.433,        395.749
127.848,	    410.493,		406.436,    403.486,        395.198
130.869,	    409.409,		405.509,    402.690,        394.765
133.889,	    408.478,		404.723,    402.024,        394.430
136.909,	    407.679,		404.055,    401.467,        394.178
139.929,	    406.992,		403.488,    401.002,        393.994
142.949,	    406.399,		403.008,    400.615,        393.868
145.970,	    405.887,		402.599,    400.294,        393.788
148.990,	    405.444,		402.252,    400.027,        393.746
152.010,	    405.058,		401.955,    399.806,        393.735
155.030,	    404.721,		401.702,    399.624,        393.749
158.051,	    404.426,		401.485,    399.472,        393.782
161.071,	    404.165,		401.297,    399.346,        393.829
164.091,	    403.933,		401.134,    399.241,        393.888
167.111,	    403.724,		400.991,    399.153,        393.953
170.131,	    403.536,		400.864,    399.078,        394.024
173.152,	    403.363,		400.749,    399.012,        394.096
176.172,	    403.203,		400.645,    398.954,        394.169
179.192,	    403.054,		400.548,    398.901,        394.241
182.212,	    402.912,		400.456,    398.852,        394.309
185.232,	    402.777,		400.368,    398.804,        394.374
188.253,	    402.645,		400.282,    398.756,        394.434
191.273,	    402.517,		400.196,    398.707,        394.488
194.293,	    402.390,		400.111,    398.656,        394.536
197.313,	    402.264,		400.024,    398.603,        394.577
200.333,	    402.137,		399.936,    398.546,        394.610
203.354,	    402.010,		399.845,    398.486,        394.637
206.374,	    401.881,		399.750,    398.421,        394.655
209.394,	    401.749,		399.653,    398.351,        394.666
212.414,	    401.615,		399.551,    398.277,        394.668
215.434,	    401.479,		399.445,    398.197,        394.663
218.455,	    401.338,		399.335,    398.113,        394.649
221.475,	    401.195,		399.221,    398.022,        394.628
224.495,	    401.048,		399.101,    397.927,        394.599
227.515,	    400.897,		398.978,    397.825,        394.562
230.535,	    400.742,		398.849,    397.719,        394.517
233.556,	    400.584,		398.716,    397.607,        394.465
236.576,	    400.422,		398.578,    397.489,        394.405
239.596,	    400.255,		398.435,    397.366,        394.339
242.616,	    400.085,		398.288,    397.238,        394.265
245.636,	    399.911,		398.136,    397.105,        394.185
248.657,	    399.733,		397.980,    396.967,        394.097
251.677,	    399.552,		397.819,    396.824,        394.004
254.697,	    399.367,		397.655,    396.676,        393.904
257.717,	    399.178,		397.486,    396.523,        393.798
260.737,	    398.986,		397.312,    396.366,        393.686
263.758,	    398.790,		397.135,    396.205,        393.569
266.778,	    398.591,		396.955,    396.039,        393.446
269.798,	    398.389,		396.770,    395.869,        393.318
272.818,	    398.184,		396.582,    395.695,        393.185
275.838,	    397.975,		396.390,    395.518,        393.046
278.859,	    397.764,		396.196,    395.336,        392.903
281.879,	    397.550,		395.997,    395.151,        392.756
284.899,	    397.334,		395.796,    394.963,        392.604
287.919,	    397.114,		395.592,    394.771,        392.448
290.939,	    396.893,		395.385,    394.577,        392.287
293.960,	    396.669,		395.175,    394.379,        392.123
296.980,	    396.442,		394.963,    394.178,        391.955
300.000,	    396.214,		394.748,    393.975,        391.784
